Repository: PT-Hack/prime-top-front-v

# prime-top

This template should help get you started developing with Vue 3 in Vite.

## Customize configuration

See [Vite Configuration Reference](https://vite.dev/config/).

### Compile and Hot-Reload for Development

```sh
npm run dev
```

### Type-Check, Compile and Minify for Production

```sh
npm run build
```

### Lint with [ESLint](https://eslint.org/)

```sh
npm run lint
```

File: Analysis.csv (part 1 of 28)
Серия,Блеск при 60 град,Условная вязкость,ΔE,ΔL,Δa,Цветовое различие между партиями ΔЕ d/8,Δb,Время сушки,"Пиковая температура металла, °С",Толщина  для грунта,Адгезия,Стойкость к растворителям,Визуальный контроль поверхности,Внешний вид,Количество выкрасок с партии,Unnamed: 16,Степень перетира,Твердого вещества по объему,Грунт,Толщина пленки жидк.,Толщина для эмали/лака/чернил,Теоретический расход,Прочность при изгибе,Стойкость к обратному удару,Твердость по карандашу,Прочность растяжения по Эриксену,Блеск,Плотность,Массовая доля нелетучих веществ
,Значение,Значение,Значение,Значение,Значение,Значение,Значение,Значение,Значение,Значение,Значение,Значение,Значение,Значение,Значение,Значение,Значение,Значение,Значение,Значение,Значение,Значение,Значение,Значение,Значение,Значение,Значение,Значение,Значение
40444 от 21.03.25 до 21.09.25,,"120,00000",,,,,,"38,00000","249,00000","24,00000","1,00000","50,00000",Без дефектов,Белый цвет жидкого продукта,"1,00000",,,,,,,,,,,,,"1,19000","54,75000"
44813 от 14.10.25 до 14.04.26,"26,66000","66,00000","1,02400","-0,46200","-0,28300",,"0,87000","30,00000","232,00000","4,00000",,"110,00000",Без дефектов,,,"1,57050","29,50000","39,10227",РРМ 310,"12,78698","5,00000","14,70503",4,"3,00000",H,,,"1,15000","53,40000"
п.38783 от 10.01.25 до 10.01.26,,,,,,,,,,,,,,Соответствует,,,,,,,,,,,,,,"1,28000",
п.38804 от 13.01.25 до 13.01.26,,,,,,,,,,,,,,Соответствует,,,,,,,,,,,,,,"1,35000",
п.38809 от 30.01.25 до 30.01.26,,,,,,,,,,,,,,Соответствует,,,,,,,,,,,,,,"1,25000",
п.39057 от 10.01.25 до 10.07.25,"44,90000","110,00000","0,30700","0,17000","0,00100",,"0,25500","29,00000","232,00000","7,00000",,"120,00000",Без дефектов,,,"1,37830","24,00000","46,03188",РРМ 310,"38,59865","18,00000","41,59168","1,5","10,00000",H,"7,00000",,"1,07000","59,65000"
п.39066 от 29.01.25 до 29.01.26,,,,,,,,,,,,,,,,,,,,,,,,,,,,"1,15000","58,00000"
п.39073 от 10.01.25 до 10.07.25,"79,50000","82,00000","0,51700","-0,02700","0,43200",,"-0,28300","48,00000","232,00000",,,"100,00000",Сорность,,,"1,91871","14,00000","42,56327",,"32,89221","14,00000","43,48711","1,5","4,00000",F,,,"1,32211","61,76996"
п.39075 от 10.01.25 до 10.07.25,"39,20000","118,00000","0,28000","0,25100","0,01600",,"-0,12400","29,00000","232,00000","5,00000",,"120,00000",Без дефектов,,,"1,56810","26,00000","44,44063",РРМ 310,"40,50348","18,00000","46,00792","1,5","10,00000",H,"7,00000",,"1,15000","61,35000"
п.39079 от 09.01.25 до 09.07.25,"35,20000","90,00000","0,24100","-0,12200","0,17900",,"0,10500","28,00000","232,00000","6,00000",,"120,00000",Без дефектов,,,"1,59254","26,00000","44,24750",РРМ 310,"40,74703","18,00000","46,57321","1,5","10,00000",H,"7,00000",,"1,16000","61,55000"
п.39100 от 10.01.25 до 10.07.25,"42,10000","112,00000","0,26536","0,23564","0,01226",,"-0,12139","29,00000","232,00000","6,00000",,"120,00000",Без дефектов,,,"1,54051","28,00000","49,17750",РРМ 310,"36,22824","18,00000","42,69325","1,5","10,00000",H,"7,00000",,"1,16000","64,95000"
п.39101 от 09.01.25 до 09.07.25,"35,20000","90,00000","0,39300","0,13500","0,17700",,"-0,32400","29,00000","232,00000","5,00000",,"120,00000",Без дефектов,,,"1,60882","22,00000","42,87000",РРМ 310,"42,27337","18,00000","47,78665","1,5","10,00000",H,"7,00000",,"1,16000","60,60000"
п.39105 от 13.01.25 до 13.07.25,"51,10000","92,00000","1,33400","-1,31600","-0,10300",,"0,19400","20,00000","232,00000","5,00000",,"100,00000",Без дефектов,,,"1,35873","32,00000","45,74125",РРМ 310,"42,84973","19,60000","45,09938",0,"4,00000",H,"4,00000",,"1,06000","59,05000"
п.39114 от 10.01.25 до 10.07.25,"37,40000","90,00000","0,47500","0,05600","-0,30200",,"-0,36200","28,00000","232,00000","6,00000","1,00000","100,00000",Без дефектов,,,"1,59675","20,00000","43,88500",РРМ 310,"41,01629","18,00000","46,88652","1,5","10,00000",H,"7,00000",,"1,16000","61,30000"
п.39118 от 13.01.25 до 13.07.25,"36,60000","134,00000","0,43004","0,22977","0,36019",,"-0,04899","32,00000","249,00000","10,00000",,"110,00000",Без дефектов,,,"1,58423",,"56,80000",РРМ 310,"42,25352","24,00000","54,08451",1,"18,00000",H,"6,00000",,"1,28000","70,30000"
п.39119 от 14.01.25 до 14.07.25,"39,00000","129,00000","0,52400","0,48900","0,13700",,"0,12800","34,00000","249,00000","10,00000",,"110,00000",Соответствует,,,"1,71056",,"55,38409",РРМ 310,"46,81618","26,00000","62,90615",1,"18,00000",H,"6,00000",,"1,34000","70,70000"
п.39122 от 09.01.25 до 09.07.25,"38,90000","91,00000","0,38900","0,29900","-0,11600","0,14900","0,22100","27,00000","224,00000","6,00000",,"120,00000",Без дефектов,,,"1,89982","26,00000","43,24000",РРМ 310,"41,62812","18,00000","52,77273",1,"16,00000",F,"7,00000",,"1,29000","64,80000"
п.39132 от 09.01.25 до 09.07.25,"35,50000","94,00000","0,31339","0,08629","-0,29951",,"0,03256","29,00000","232,00000","6,00000","1,00000","100,00000",Без дефектов,,,"1,61101","26,00000","44,57125",РРМ 310,"40,38478","18,00000","46,69602","1,5","10,00000",H,"7,00000",,"1,17000","62,10000"
п.39135 от 09.01.25 до 09.07.25,"30,20000","93,00000","0,46000","-0,02300","-0,44200",,"-0,12400","29,00000","232,00000","5,00000",,"100,00000",Без дефектов,,,"1,94281","30,00000","38,63045",РРМ 310,"46,59537","18,00000","56,95890",1,"10,00000",H,"7,00000",,"1,27178","61,39612"
п.39139 от 09.01.25 до 09.07.25,"42,70000","100,00000","0,15900","-0,15300","-0,03800",,"-0,02000","29,00000","232,00000","6,00000",,"120,00000",Без дефектов,,,"1,81564","27,00000","52,81000",РРМ 310,"33,76794","18,00000","45,77233","1,5","10,00000",H,"7,00000",,"1,32000","71,40000"
п.39143 от 10.01.25 до 10.07.25,"42,90000","104,00000","0,19700","0,00700","-0,19700",,"-0,00400","28,00000","232,00000","6,00000",,"120,00000",Без дефектов,,,"1,74431","29,00000","50,78750",РРМ 310,"35,55292","18,00000","45,50376","1,5","10,00000",H,"7,00000",,"1,27000","69,00000"
п.39147 от 09.01.25 до 09.07.25,"41,90000","101,00000","0,36100","0,20100","-0,15700",,"0,25500","29,00000","232,00000","6,00000",,"120,00000",Без дефектов,,,"1,83083","28,00000","50,30188",РРМ 310,"35,78395","18,00000","47,31495","1,5","10,00000",H,"7,00000",,"1,31000","69,65000"
п.39148 от 13.01.25 до 13.07.25,"3,70000","90,00000","0,12700","0,03000","-0,10600",,"-0,06300","29,00000","232,00000","6,00000",,"120,00000",Соответствует,,,"1,26495",,"49,35739",РРМ 310,"38,54222","19,00000","41,18938","1,5","10,00000",H,"7,00000",,"1,07000","58,35000"
п.39150 от 10.01.25 до 10.07.25,"44,10000","101,00000","0,36000","0,26200","0,11800",,"0,21700","29,00000","232,00000","6,00000",,"120,00000",Без дефектов,,,"1,66133","27,00000","47,59188",РРМ 310,"37,82158","18,00000","45,75958","1,5","10,00000",H,"7,00000",,"1,21000","65,35000"
п.39151 от 10.01.25 до 10.07.25,"41,50000","94,00000","0,30000","-0,00600","0,23900","0,47000","0,18100","27,00000","224,00000","6,00000",,"120,00000",Без дефектов,,,"1,77942","27,00000","52,63125",РРМ 310,"34,20021","18,00000","45,20746",1,"16,00000",F,"7,00000",,"1,30000","70,85000"
п.39153 от 09.01.25 до 09.07.25,"38,30000","87,00000","0,18100","0,13400","-0,12100","0,22600","0,01300","27,00000","224,00000","6,00000",,"120,00000",Без дефектов,,,"1,90480","26,00000","49,41500",РРМ 310,"34,28629","17,00000","46,39199",1,"16,00000",F,"7,00000",,"1,34000","69,80000"
п.39155 от 09.01.25 до 09.07.25,"37,66000","90,00000","0,46200","-0,11500","-0,30200",,"-0,33000","29,00000","232,00000","6,00000","1,00000","100,00000",Без дефектов,,,"1,62821","20,00000","44,98250",РРМ 310,"40,01556","18,00000","46,74287","1,5","10,00000",H,"7,00000",,"1,18000","62,70000"
п.39156 от 13.01.25 до 13.07.25,"32,70000","70,00000",,,,,,"29,00000","232,00000","6,00000",,"50,00000",Без дефектов,,,"1,67738","26,00000","38,87727",РРМ 310,"15,43318","6,00000","18,36549",3,"3,00000",H,,,"1,19000","54,80000"
п.39157 от 17.01.25 до 17.07.25,"2,00000","95,00000","0,44300","-0,07100","-0,15200",,"-0,41000","29,00000","232,00000","6,00000",,"110,00000",Без дефектов,,,"1,39538",,"48,50795",Полиэфирный 1311Т34 ALBA,"41,23036","20,00000","46,59030","1,5","10,00000",H,"7,00000",,"1,13000","59,90000"
п.39158 от 10.01.25 до 10.07.25,"3,90000","96,00000","0,26700","-0,00400","-0,25800",,"-0,06700","29,00000","232,00000","6,00000",,"120,00000",Без дефектов,,,"1,26073",,"49,90455",РРМ 310,"37,88806","19,00000","40,73777",1,"10,00000",H,"7,00000",,"1,07000","58,80000"
п.39160 от 09.01.25 до 09.07.25,,"68,00000",,,,,,"29,00000","232,00000","6,00000",,"30,00000",Без дефектов,,,"1,49463","12,00000","40,67500",,"14,61268",,"16,66872",,,,,,"1,13000","53,80000"
п.39161 от 13.01.25 до 13.07.25,"39,10000","96,00000","0,27994","0,10464","0,19482",,"0,17164","30,00000","232,00000","7,00000",,"100,00000",Без дефектов,,,"1,55569","27,00000","45,59063",РРМ 310,"39,54414","18,00000","45,05616","1,5","10,00000",H,"7,00000",,"1,15000","62,15000"
п.39162 от 14.01.25 до 14.07.25,"37,40000","86,00000","0,54300","-0,53400","-0,01300",,"0,09300","29,00000","232,00000","6,00000",,"120,00000",Без дефектов,,,"1,84380","26,00000","43,88188",РРМ 310,"41,09354","18,00000","51,33563","1,5","10,00000",H,"7,00000",,"1,27000","64,65000"
п.39163 от 14.01.25 до 14.07.25,"3,90000","98,00000","0,22800","0,03600","-0,15300",,"-0,16400","28,00000","232,00000","6,00000",,"120,00000",Без дефектов,,,"1,40344",,"49,67159",РРМ 310,"38,25124","19,00000","43,60641",1,"10,00000",H,"7,00000",,"1,14000","61,15000"
п.39164 от 13.01.25 до 13.07.25,"3,70000","100,00000","0,33500","0,31400","-0,11500",,"-0,02900","29,00000","232,00000","6,00000",,"120,00000",Без дефектов,,,"1,28009",,"49,98864",РРМ 310,"40,00909","20,00000","43,20982",1,"10,00000",H,"7,00000",,"1,08000","59,25000"
п.39166 от 14.01.25 до 14.07.25,"42,00000","95,00000","0,33500","-0,23600","-0,15800","0,45800","0,17700","27,00000","224,00000","6,00000",,"120,00000",Без дефектов,,,"1,77145","29,00000","50,24000",РРМ 310,"33,83758","17,00000","43,70784",1,"16,00000",F,"7,00000",,"1,28000","68,90000"
п.39168 от 10.01.25 до 10.07.25,,"70,00000",,,,,,"25,00000","232,00000","6,00000",,,Без дефектов,,,"1,46697","10,00000","44,29545",,"13,60509",,"15,44177",,,,,,"1,14000","57,00000"
п.39170 от 10.01.25 до 10.07.25,"37,46000","94,00000","0,23500","0,10500","-0,20900",,"-0,01700","29,00000","232,00000","6,00000",,"100,00000",Без дефектов,,,"1,94861","23,00000","41,82500",РРМ 310,"43,03646","18,00000","54,63386","1,5","10,00000",H,"7,00000",,"1,30000","64,20000"
п.39171 от 14.01.25 до 14.07.25,"38,20000","91,00000","0,24191","-0,16046","-0,06129","0,39700","0,17035","26,00000","224,00000","7,00000",,"120,00000",Без дефектов,,,"1,64269","27,00000","43,80250",РРМ 310,"41,09354","18,00000","47,76804",1,"16,00000",F,"7,00000",,"1,18000","61,90000"
п.39172 от 14.01.25 до 14.07.25,,"69,00000",,,,,,"27,00000","224,00000","5,00000",,"15,00000",Без дефектов,,,"1,50635","13,00000","41,51023",,"12,04522",,"13,73156",,,,,,"1,14000","54,85000"
п.39173 от 13.01.25 до 13.07.25,"37,90000","85,00000","0,38800","0,15600","0,35600",,"0,00600","28,00000","232,00000","6,00000",,"120,00000",Без дефектов,,,"1,64679","25,00000","45,26000",РРМ 310,"39,77022","18,00000","46,90228","1,5","10,00000",H,"7,00000",,"1,19000","63,20000"
п.39174 от 13.01.25 до 13.07.25,"87,32000","131,00000",,,,,,"12,00000",,,,"10,00000",Без дефектов,,,,,,,,"6,00000",,,,,,,"0,98000","38,70000"
п.39175 от 14.01.25 до 14.07.25,"3,80000","95,00000","0,45700","0,35400","-0,24800",,"-0,14700","28,00000","232,00000","6,00000",,"120,00000",Соответствует,,,"1,26542",,"49,29659",РРМ 310,"40,57076","20,00000","43,41071","1,5","10,00000",H,"7,00000",,"1,07000","58,30000"
п.39176 от 13.01.25 до 13.07.25,"3,70000","95,00000","0,26800","0,18900","0,17100",,"-0,08100","28,00000","232,00000","6,00000",,"120,00000",Соответствует,,,"1,35696",,"46,12500",РРМ 310,"41,19241","19,00000","45,31165","1,5","10,00000",H,"7,00000",,"1,10000","56,90000"
п.39177 от 13.01.25 до 13.07.25,"4,40000","89,00000","0,26100","0,18900","0,17000",,"0,06100","29,00000","232,00000","6,00000",,"120,00000",Без дефектов,,,"1,28760",,"49,06818",РРМ 310,"40,75961","20,00000","44,02038",1,"10,00000",H,"7,00000",,"1,08000","58,50000"
п.39178 от 10.01.25 до 10.07.25,"3,80000","93,00000","0,20600",,"-0,06500",,"0,19600","28,00000","232,00000","6,00000",,"120,00000",Без дефектов,,,"1,25569",,"50,57330",РРМ 310,"39,54656","20,00000","42,31482",1,"10,00000",H,"7,00000",,"1,07000","59,35000"
п.39179 от 15.01.25 до 15.07.25,"3,60000","88,00000","0,12900","0,10700","-0,05400",,"0,04900","24,00000","232,00000","6,00000",,"100,00000",Без дефектов,,,"1,29120",,"48,63864",РРМ 310,"39,06359","19,00000","42,18868","1,5","10,00000",H,"7,00000",,"1,08000","58,15000"
п.39180 от 09.01.25 до 09.07.25,"98,90000","70,00000",,,,,,"12,00000",,"15,20000",,"40,00000",Без дефектов,,,,,,D'LAC WEF 3020,,"4,00000",,,,,,,"1,03000","42,00000"
п.39181 от 09.01.25 до 09.07.25,"36,70000","88,50000","0,42000","0,35400","0,19600",,"0,11200","29,00000","232,00000","6,00000",,"120,00000",Без дефектов,,,"1,84864","27,00000","44,96000",РРМ 310,"40,03559","18,00000","50,72489","1,5","10,00000",H,"7,00000",,"1,28000","65,60000"
п.39182 от 09.01.25 до 09.01.26,,,,,,,,,,,,,,,,,,,,,,,,,,,,,
п.39183 от 13.01.25 до 13.01.26,,,,,,,,,,,,,,,,,,,,,,,,,,,,,
п.39184 от 13.01.25 до 13.01.27,,,"0,62200","-0,07900","-0,21600","0,64900","0,57800",,,,,,,,,,"22,00000",,,,,,,,,,,"1,21000",
п.39185 от 13.01.25 до 13.01.27,,,"11,95100","-1,26400","0,23400","0,78100","-11,88200",,,,,,,,,,"15,00000",,,,,,,,,,,"1,15000",
п.39186 от 13.01.25 до 13.01.27,,,"1,12000","0,36800","-0,56000",,"0,89700",,,,,,,,,,"14,00000",,,,,,,,,,,"1,15000",
п.39187 от 16.01.25 до 16.07.25,"2,40000","95,00000","0,19600","0,06100","0,06600",,"0,17400","29,00000","232,00000","6,00000",,"120,00000",Без дефектов,,,"1,32110",,"49,87500",РРМ 310,"35,91022","18,00000","39,69925","1,5","10,00000",H,"7,00000",,"1,10000","59,90000"
п.39188 от 10.01.25 до 10.01.26,,,,,,,,,,,,,,,,,"75,00000",,,,,,,,,,,"1,75900","84,60000"
п.39189 от 14.01.25 до 14.07.25,"2,00000","110,00000","0,47500","0,22600","-0,33800",,"-0,24500","29,00000","232,00000","6,00000",,"120,00000",Без дефектов,,,"1,42340",,"49,68750",РРМ 310,"38,28934","19,00000","43,97484","1,5","10,00000",H,"7,00000",,"1,15000","61,50000"
п.39190 от 10.01.25 до 10.07.25,"37,20000","97,00000","0,07000","-0,05000","-0,04700",,"-0,01700","28,00000","232,00000","6,00000","1,00000","110,00000",Без дефектов,,,"1,55294","24,00000","43,78375",РРМ 310,"41,44839","18,00000","46,16487","1,5","10,00000",F,"7,00000",,"1,14000","60,55000"
п.39191 от 13.01.25 до 13.07.25,"37,40000","81,00000","0,28400","0,20400","0,08400","0,19900","0,17800","26,00000","224,00000","6,00000",,"120,00000",Без дефектов,,,"1,81398","25,00000","48,64188",РРМ 310,"36,18281","17,60000","46,84680",1,"16,00000",F,"7,00000",,"1,29000","68,15000"
п.39192 от 14.01.25 до 14.07.25,"35,70000","87,00000","0,24500","-0,18500","0,16000",,"-0,00900","28,00000","232,00000","5,00000",,"120,00000",Без дефектов,,,"1,64360","25,00000","41,93875",РРМ 310,"42,91973","18,00000","49,06279","1,5","10,00000",H,"7,00000",,"1,17000","60,30000"
п.39193 от 13.01.25 до 13.07.25,"88,40000","60,00000",,,,,,"480,00000",,,,"20,00000",Оспины,,"3,00000",,"7,00000",,,,"8,00000",,"1,5",,,,,"1,48000","70,05000"
п.39194 от 13.01.25 до 13.07.25,"3,60000","89,00000","0,22300","-0,02200","0,14900",,"-0,16400","29,00000","232,00000","6,00000",,"120,00000",Без дефектов,,,"1,26845",,"46,33750",РРМ 310,"41,65318","19,00000","43,46372",1,"10,00000",H,"7,00000",,"1,06000","55,45000"
п.39196 от 20.01.25 до 20.07.25,"2,10000","105,00000","0,17500","-0,12200","0,12500",,"-0,01500","28,00000","232,00000","6,00000",,"120,00000",Без дефектов,,,"1,28542",,"46,86477",РРМ 310,"42,89858","20,00000","45,66330","1,5","10,00000",H,"7,00000",,"1,07000","56,30000"
п.39198 от 10.01.25 до 10.07.25,"62,90000","84,00000","0,46600","0,04300","0,38400",,"0,26200","21,00000","232,00000",,,"50,00000",Без дефектов,,,"1,52334","24,00000","46,63182",,"30,02242","14,00000","35,42645","0,5","4,00000",F,,,"1,18000","60,20000"
п.39199 от 09.01.25 до 09.07.25,,"63,00000",,,,,,"12,00000",,,,"30,00000",Без дефектов,,,,,,,,"4,00000",,,,,,,"1,00000","33,60000"
п.39200 от 15.01.25 до 15.07.25,,"137,00000",,,,,,"12,00000",,,"5,00000","50,00000",Оспины,,,,"9,00000",,,,"8,00000",,,,,,,"1,15000","46,40000"
п.39201 от 10.01.25 до 10.01.26,,,,,,,,,,,,,,Соответствует,,,,,,,,,,,,,,"1,25000",
п.39202 от 10.01.25 до 10.07.25,"33,52000","90,00000","0,25600","-0,19300","0,08500",,"-0,14600","29,00000","232,00000","6,00000",,"110,00000",Без дефектов,,,"1,74844","22,00000","41,16375",РРМ 310,"44,05152","18,00000","51,50873","1,5","10,00000",H,"7,00000",,"1,21000","61,10000"
п.39203 от 13.01.25 до 13.07.25,"8,80000","69,00000",,,,,,"27,00000","224,00000","5,00000",,"15,00000",Без дефектов,Белый цвет жидкого продукта,,"1,48982","13,00000","40,99602",,"12,19631",,"13,78182",,,,,,"1,13000","54,05000"
п.39204 от 15.01.25 до 15.07.25,"4,00000","92,00000","0,50900","0,49300","-0,12100",,"-0,03100","29,00000","232,00000","6,00000",,"120,00000",Соответствует,,,"1,33833",,"48,00000",РРМ 310,"41,88482","20,00000","45,83333","1,5","10,00000",H,"7,00000",,"1,10000","58,40000"
п.39205 от 14.01.25 до 14.07.25,"40,50000","109,00000","0,12600","0,00700","-0,11600",,"-0,04700","34,00000","249,00000","24,00000",,"110,00000",Без дефектов,,,"1,49001",,"49,17955",PPU 331,"48,86740","24,00000","57,58492","1,5","10,00000",H,,,"1,18000","62,10000"
п.39206 от 13.01.25 до 13.07.25,"36,70000","93,00000","0,27600","0,26100","-0,08100",,"0,03500","25,00000","232,00000","6,00000",,"110,00000",Без дефектов,,,"1,76044","19,00000",,PPE 100,,"20,00000","52,82641","1,5","10,00000",H,"6,00000",,"1,32000","66,65000"
п.39207 от 10.01.25 до 10.07.25,"39,20000","95,00000","0,17500","0,15500","0,01300",,"-0,08100","55,00000","232,00000","6,00000","1,00000","110,00000",Без дефектов,,,"1,45514",,"42,16188",РРМ 310,"42,69259","18,00000","45,51255","1,5","10,00000",F,"7,00000",,"1,09000","57,55000"
п.39210 от 10.01.25 до 10.07.25,,"160,00000",,,,,,,,,,,,,,,,,,,,,,,,,,"1,06000",
п.39211 от 10.01.25 до 10.07.25,"42,60000","103,00000","0,44015","0,39366","-0,06768",,"0,18488","29,00000","232,00000","6,00000",,"120,00000",Без дефектов,,,"1,82041","24,00000","51,03875",РРМ 310,"35,26732","18,00000","46,74375","1,5","10,00000",H,"7,00000",,"1,31000","70,10000"
п.39212 от 14.01.25 до 14.07.25,"38,80000","91,00000","0,29900","0,21600","-0,04200",,"0,20300","29,00000","232,00000","5,00000",,"120,00000",Без дефектов,,,"1,84228","28,00000","45,36000",РРМ 310,"39,61268","18,00000","50,35838","1,5","10,00000",H,"7,00000",,"1,28000","65,85000"
п.39214 от 17.01.25 до 17.07.25,"1,80000","103,00000","0,47400","0,43000","-0,08800",,"-0,17900","32,00000","249,00000","15,00000",,"110,00000",Без дефектов,,,"1,30528",,"44,67614",PPU 331,"53,71995","24,00000","57,48035","0,5","18,00000",H,"6,00000",,"1,07000","54,50000"
п.39215 от 13.01.25 до 13.07.25,"33,30000","100,00000","5,94819","-1,79939","1,04451",,"5,57245","29,00000","232,00000","6,00000","1,00000","110,00000",Без дефектов,,,"1,86964","25,00000","43,68000",РРМ 310,"41,20879","18,00000","51,93443","1,5","9,00000",F,"7,00000",,"1,28000","64,80000"
п.39216 от 13.01.25 до 13.07.25,"32,80000","103,00000","0,53600","0,09400","0,04500",,"-0,52600","29,00000","232,00000","6,00000","1,00000","110,00000",Без дефектов,,,"2,13403","25,00000","42,92313",РРМ 310,"46,59492","20,00000","63,56012","1,5","10,00000",F,"7,00000",,"1,39000","67,15000"
п.39218 от 10.01.25 до 10.07.25,,,,,,,,,,,,,,,,,"9,00000",,,,,,,,,,,,
п.39219 от 10.01.25 до 10.01.27,,,,,,,,,,,,,,Прозрачный,,,,,,,,,,,,,,,
п.39220 от 14.01.25 до 14.07.25,"36,90000","91,00000","0,33600","-0,18000","0,15600",,"-0,23600","29,00000","232,00000","6,00000",,"120,00000",Без дефектов,,,"1,88423","27,00000","48,10750",РРМ 310,"37,48048","18,00000","49,47657","1,5","10,00000",H,"7,00000",,"1,32000","68,55000"
п.39221 от 14.01.25 до 14.07.25,"84,34000","67,00000",,,,,,"480,00000",,,,"20,00000",Без дефектов,,,,"8,00000",,,,"8,00000",,"1,5",,,,,"1,42000","66,40000"
п.39222 от 14.01.25 до 14.07.25,,"30,00000",,,,,,"65,00000","260,00000",,,"30,00000",Без дефектов,,,,,,,,"1,50000",,,,7H,,,"1,33000","52,10000"
п.39223 от 13.01.25 до 13.07.25,,"65,00000",,,,,,"29,00000","232,00000","6,00000",,"30,00000",Без дефектов,,,"1,49269","7,00000","40,80341",,"14,79779",,"16,61626",,,,,,"1,13000","53,90000"
п.39224 от 15.01.25 до 15.07.25,"38,40000","91,00000","0,20900","0,01900","0,13200",,"0,16100","30,00000","232,00000","6,00000",,"100,00000",Без дефектов,,,"1,54378","27,00000","46,74063",РРМ 310,"38,45127","18,00000","44,14298","1,5","10,00000",H,"7,00000",,"1,15000","62,95000"
п.39225 от 20.01.25 до 20.07.25,"39,80000","91,50000","0,21800","0,20300","0,05500",,"0,05700","30,00000","232,00000","6,00000",,"100,00000",Без дефектов,,,"1,78047","26,00000","51,06063",РРМ 310,"37,93415","19,40000","49,59245","1,5","10,00000",H,"7,00000",,"1,29000","69,65000"
п.39226 от 24.01.25 до 24.07.25,"34,80000","100,00000","0,43699","0,34391","-0,26960",,"0,00094","29,00000","232,00000","7,00000","1,00000","110,00000",Без дефектов,,,"1,44184","28,00000","41,07250",РРМ 310,"48,69438","20,00000","51,17431","1,5","10,00000",F,"7,00000",,"1,08000","56,35000"
п.39228 от 15.01.25 до 15.07.25,"38,10000","88,00000","0,14200",,"0,09400","0,21700","0,10700","26,00000","224,00000","6,00000",,"120,00000",Без дефектов,,,"1,85491","29,00000","48,66438",РРМ 310,"34,93315","17,00000","45,93367",1,"16,00000",F,"7,00000",,"1,31000","68,65000"
п.39229 от 21.01.25 до 21.07.25,"35,00000","69,00000",,,,,,"28,00000","232,00000","6,00000",,"50,00000",Без дефектов,,,"1,65579","23,00000","39,95909",РРМ 310,"17,45883","7,00000","20,84632",3,"3,00000",H,,,"1,19000","55,60000"
п.39230 от 16.01.25 до 16.07.25,"38,10000","86,00000","0,32300","-0,24500","-0,14200",,"0,15600","29,00000","232,00000","5,00000",,"120,00000",Без дефектов,,,"1,59752","28,33333","45,74125",РРМ 310,"39,35179","18,00000","45,71587","1,5","10,00000",H,"7,00000",,"1,17000","62,90000"
п.39231 от 24.01.25 до 24.07.25,"42,00000","110,00000","0,19100","-0,17700","0,00400",,"0,07200","29,00000","232,00000","5,00000",,"120,00000",Без дефектов,,,"1,46062","27,00000","44,03750",РРМ 310,"41,13111","18,00000","44,33588","1,5","10,00000",H,"7,00000",,"1,10000","59,30000"
п.39232 от 22.01.25 до 22.07.25,"3,88000","95,50000","0,33100","0,17800","0,17400",,"-0,21800","29,00000","232,00000","6,00000",,"120,00000",Соответствует,,,"1,29827",,"50,20682",РРМ 310,"39,93375","20,00000","43,42040","1,5","10,00000",H,"7,00000",,"1,09000","59,80000"
п.39233 от 14.01.25 до 14.07.25,"40,30000","83,00000","0,28500","0,10200","-0,22500",,"-0,14300","30,00000","232,00000","6,00000",,"100,00000",Без дефектов,,,"1,58208","27,00000","49,11250",РРМ 310,"36,65055","18,00000","43,47710","1,5","10,00000",H,"7,00000",,"1,18000","65,50000"
п.39234 от 13.01.25 до 13.01.26,,,,,,,,,,,,,,Соответствует,,,,,,,,,,,,,,"1,28000",
п.39235 от 14.01.25 до 14.07.25,"10,78000","78,00000",,,,,,"12,00000",,"6,00000",,"40,00000",Без дефектов,,,,,,D'LAC WEF 3020,,,,,,,,,"1,02000","43,70000"
п.39236 от 13.01.25 до 13.07.25,,,,,,,,,,,,,,Соответствует,,,,,,,,,,,,,,,
п.39237 от 16.01.25 до 16.07.25,"4,30000","93,00000","0,22700","-0,17800","-0,12200",,"-0,06900","29,00000","232,00000","6,00000",,"120,00000",Без дефектов,,,"1,27333",,"50,84773",РРМ 310,"37,77678","19,00000","40,35579",1,"10,00000",H,"7,00000",,"1,08000","59,95000"
п.39238 от 15.01.25 до 15.07.25,,,,,,,,,,,,,,,,,,,,,,,,,,,,,
п.39239 от 17.01.25 до 17.07.25,"91,00000","140,00000",,,,,,"10,00000",,,,"30,00000",Без дефектов,,,,"7,00000",,,,"6,00000",,2,,,"5,00000",,"1,21000","52,00000"
п.39240 от 20.01.25 до 20.07.25,"4,00000","90,00000","0,29800","0,25300","-0,14300",,"0,06300","29,00000","232,00000","6,00000",,"120,00000",Без дефектов,,,"1,28506",,"49,37500",РРМ 310,"38,48101","19,00000","41,55949",1,"10,00000",H,"7,00000",,"1,08000","58,75000"
п.39242 от 13.01.25 до 13.07.25,,"166,00000",,,,,,,,,,,,,,,,,,,,,,,,,,"1,07000",
п.39244 от 14.01.25 до 14.07.25,"35,20000","82,00000","0,36962","0,05211","0,36493",,"0,02694","29,00000","232,00000","6,00000",,"100,00000",Без дефектов,,,"1,61798","23,00000","43,98625",РРМ 310,"40,92188","18,00000","47,20202","1,50000","10,00000",H,"7,00000",,"1,17000","61,70000"
п.39245 от 14.01.25 до 14.07.25,"37,30000","90,00000","0,31617","-0,30922","0,01768",,"0,06355","29,00000","232,00000","6,00000","1,00000","100,00000",Без дефектов,,,"1,61274","24,00000","44,42500",РРМ 310,"40,51773","18,00000","46,82150","1,5","10,00000",H,"6,00000",,"1,17000","62,00000"
п.39246 от 14.01.25 до 14.07.25,"32,50000","94,00000","0,39300","0,16400","-0,17000",,"-0,31400","29,00000","232,00000","6,00000",,"100,00000",Без дефектов,,,"1,54354","29,00000","43,16510",РРМ 310,"41,70036","18,00000","46,41039","1,5","10,00000",H,"7,00000",,"1,13288","59,86519"
п.39247 от 15.01.25 до 15.07.25,"38,80000","83,00000","0,42000","0,00600","0,42000",,"-0,01400","29,00000","232,00000","7,00000",,"120,00000",Без дефектов,,,"1,61886","28,00000","43,91313",РРМ 310,"40,99002","18,00000","47,26604","1,5","10,00000",H,"7,00000",,"1,17000","61,65000"
п.39248 от 14.01.25 до 14.07.25,,"75,00000",,,,,,"23,00000","232,00000",,,"100,00000",Без дефектов,,,"1,60553","24,00000","39,97102",,"12,57179","5,00000","14,63560",3,"5,00000",F,,,"1,17000","54,85000"
п.39249 от 15.01.25 до 15.07.25,"37,60000","90,00000","0,47905","0,09440","-0,36822",,"-0,29153","28,00000","232,00000","6,00000",,"110,00000",Без дефектов,,"2,00000","1,95050","26,00000","46,65125",РРМ 310,"38,24092","18,00000","51,51731","1,5","10,00000",H,"7,00000",,"1,34000","68,15000"
п.39250 от 14.01.25 до 14.07.25,,"65,00000",,,,,,"12,00000",,,,"30,00000",Без дефектов,,,,,,,,"5,00000",,,,,,,"1,00000","33,80000"
п.39251 от 13.01.25 до 13.07.25,"28,90000","76,00000",,,,,,"48,00000","232,00000","7,00000",,"100,00000",Без дефектов,,,"1,19547",,"50,71818",РРМ 310,"23,77093","12,00000","24,60656","1,5","4,00000",H,,,"1,04000","58,30000"
п.39252 от 16.01.25 до 16.07.25,"3,90000","119,50000","0,43000","0,11500","-0,21700",,"-0,35300","29,00000","245,00000","7,00000",,"120,00000",Без дефектов,,,"1,31403",,"50,68750",РРМ 310,"37,48459","19,00000","41,23305","1,5","10,00000",H,"7,00000",,"1,10000","60,55000"
п.39253 от 13.01.25 до 13.07.25,,,,,,,,,,,,,,,,,"7,00000",,,,,,,,,,,,
п.39254 от 13.01.25 до 13.07.25,,,,,,,,,,,,,,,,,"9,00000",,,,,,,,,,,,
п.39255 от 13.01.25 до 13.07.25,,,,,,,,,,,,,,Соответствует,,,,,,,,,,,,,,,
п.39256 от 14.01.25 до 14.07.25,,,,,,,,,,,,,,,,,,,,,,,,,,,,"1,17000",
п.39257 от 16.01.25 до 16.07.25,"37,50000","117,00000","0,31600","-0,04000","-0,19600",,"-0,24500","34,00000","249,00000","25,00000",,"110,00000",Без дефектов,,,"1,46299",,"49,74318",PPU 331,"50,12417","25,00000","58,80203","1,5","10,00000",H,,,"1,17000","62,20000"
п.39258 от 15.01.25 до 15.07.25,,"67,00000",,,,,,"28,00000","232,00000","6,00000",,"50,00000",Без дефектов,,,"1,71110",,"39,70625",РРМ 310,"17,66004","7,00000","21,33165",3,"5,00000",H,,,"1,21000","56,15000"
п.39259 от 15.01.25 до 15.07.25,,"64,00000",,,,,,"29,00000","232,00000","6,00000",,"30,00000",Без дефектов,,,"1,52445","11,00000","40,34432",,"14,94396",,"16,95406",,,,,,"1,14000","53,95000"
п.39260 от 21.01.25 до 21.07.25,"37,10000","84,00000","0,29500","-0,19900","-0,00800","0,23100","-0,21700","26,00000","224,00000","5,00000",,"120,00000",Без дефектов,,,"1,57049","23,00000","42,21625",РРМ 310,,"18,00000","47,55071",1,"16,00000",F,"7,00000",,"1,14000","59,45000"
п.39261 от 16.01.25 до 16.07.25,"11,20000","70,00000",,,,,,"28,00000","232,00000",,,"100,00000",Соответствует,,,"2,11720","18,00000","45,26364",,"13,25567","6,00000","19,08817","3,5","3,00000",F,,,"1,44000","66,55000"
п.39262 от 15.01.25 до 15.07.25,"3,94000","93,00000","0,21200","0,15600","-0,14300",,"0,00500","29,00000","232,00000","6,00000",,"120,00000",Без дефектов,,,"1,27717",,"50,35682",РРМ 310,"39,71657","20,00000","42,89389",1,"10,00000",H,"7,00000",,"1,08000","59,55000"
п.39264 от 14.01.25 до 14.07.25,"32,10000","83,00000","0,18600","-0,12200","-0,12800",,"-0,05500","29,00000","232,00000","6,00000",,"100,00000",Без дефектов,,,"1,77562","30,00000","45,15163",РРМ 310,"39,86567","18,00000","49,28927","1,50000","10,00000",H,"7,00000",,"1,24811","64,84389"
п.39265 от 15.01.25 до 15.07.25,"39,40000","95,00000","0,60200","0,57200","-0,06500",,"-0,17600","28,00000","232,00000","6,00000",,"100,00000",Без дефектов,,,"2,04210",,"50,83250",Полиэфирный 1311Т34 ALBA,"35,41042","18,00000","50,84059","1,5","10,00000",F,"6,00000",,"1,42000","72,30000"
п.39266 от 16.01.25 до 16.07.25,"18,40000","70,00000",,,,,,"26,00000","224,00000","5,00000",,"15,00000",Без дефектов,Белый цвет жидкого продукта,,"1,53963","10,00000","40,93182",,"12,29394",,"14,04775",,,,,,"1,15000","54,80000"
п.39267 от 15.01.25 до 15.07.25,"35,60000","98,50000","0,44400","0,25500","-0,16700",,"-0,32300","25,00000","232,00000","6,00000",,"110,00000",Без дефектов,,,"1,79760","21,00000",,PPE 100,,"20,00000","53,46027","1,5","10,00000",H,"6,00000",,"1,34000","67,25000"
п.39268 от 22.01.25 до 22.07.25,"3,90000","92,00000","0,28800","0,12300","-0,18600",,"-0,18300","29,00000","232,00000","6,00000",,"120,00000",Без дефектов,,,"1,40549",,"49,47727",РРМ 310,"40,42260","20,00000","46,08176",1,"10,00000",H,"7,00000",,"1,14000","61,00000"
п.39269 от 16.01.25 до 16.07.25,"3,40000","118,00000","0,31200","0,13700","-0,16400",,"-0,22700","29,00000","232,00000","6,00000",,"120,00000",Без дефектов,,,"1,31457",,"50,62500",РРМ 310,"39,21569","20,00000","43,45679",1.5,"10,00000",H,"7,00000",,"1,10000","60,50000"
п.39270 от 22.01.25 до 22.07.25,"36,60000","90,00000","0,37800","0,14300","0,07700",,"-0,34200","28,00000","232,00000","7,00000",,"120,00000",Без дефектов,,,"1,65207","27,00000","43,06500",РРМ 310,"41,79728","18,00000","48,43192","1,5","10,00000",H,"7,00000",,"1,18000","61,40000"
п.39271 от 20.01.25 до 20.07.25,"31,70000","99,00000","0,45200","-0,40800","0,05600",,"-0,18700","41,00000","249,00000","16,00000",,"80,00000",Без дефектов,,,"1,60661",,"53,67386",PPU 331,"44,71450","24,00000","56,78742","0,5","10,00000",F,"6,00000",,"1,27000","67,90000"
п.39273 от 15.01.25 до 15.07.25,"37,70000","85,00000","0,37200","0,13900","-0,32900",,"-0,10700","29,00000","232,00000","6,00000",,"120,00000",Без дефектов,,,"1,62063","27,00000","43,76688",РРМ 310,"41,33418","18,00000","47,39461","1,5","10,00000",H,"7,00000",,"1,17000","61,55000"
п.39274 от 16.01.25 до 16.01.26,,,,,,,,,,,,,,Соответствует,,,,,,,,,,,,,,"0,77000",
п.39276 от 16.01.25 до 16.01.27,,,"0,55800","-0,46700","0,04600","0,79900","0,30200",,,,,,,,,,"17,00000",,,,,,,,,,,"1,22000",
п.39277 от 14.01.25 до 14.01.27,,,"6,60900","2,74500","-0,52300",,"-5,99000",,,,,,,,,,"17,00000",,,,,,,,,,,"1,17000",
п.39278 от 14.01.25 до 14.01.26,,,,,,,,,,,,,,Соответствует,,,,,,,,,,,,,,"1,33000",
п.39279 от 15.01.25 до 15.01.26,,,,,,,,,,,,,,Соответствует,,,,,,,,,,,,,,"1,35000",
п.39280 от 16.01.25 до 16.07.25,,"19,00000",,,,,,"4,00000",,,,,,,,,,,,,,,,,,,,,"19,90000"
п.39282 от 15.01.25 до 15.07.25,"37,90000","82,00000","0,39500","0,38000","0,10600",,"0,01600","29,00000","232,00000","6,00000",,"120,00000",Без дефектов,,,"1,68486","29,00000","45,70125",РРМ 310,"39,38623","18,00000","47,31276","1,5","10,00000",H,"7,00000",,"1,21000","64,10000"
п.39283 от 14.01.25 до 14.01.27,,,,,,,,,,,,,,Прозрачный,,,,,,,,,,,,,,,
п.39284 от 14.01.25 до 14.01.27,,,,,,,,,,,,,,Прозрачный,,,,,,,,,,,,,,,
п.39285 от 16.01.25 до 16.07.25,,"65,00000",,,,,,"12,00000",,,,"50,00000",Без дефектов,,"3,00000",,,,,,"5,00000",,,,,,,"0,96000","34,30000"
п.39288 от 16.01.25 до 16.07.25,"4,06000","79,00000","0,04000","-0,01900","0,00700",,"0,03500","28,00000","232,00000","6,00000",,"120,00000",Без дефектов,,,"1,22574",,"49,17045",РРМ 310,"38,64109","19,00000","40,57315",1,"10,00000",H,"7,00000",,"1,05000","57,40000"
п.39289 от 17.01.25 до 17.07.25,"42,70000","100,00000","0,22206","0,13301","-0,17552",,"-0,02853","28,00000","232,00000","6,00000",,"120,00000",Без дефектов,,,"1,81248","26,00000","51,61188",РРМ 310,"34,93111","18,00000","46,30893","1,5","10,00000",H,"7,00000",,"1,31000","70,45000"
п.39290 от 15.01.25 до 15.07.25,"37,60000","84,00000","0,33400","-0,29600","0,07800",,"-0,13300","29,00000","232,00000","5,00000",,"100,00000",Без дефектов,,,"1,94861","23,00000","41,82500",РРМ 310,"43,03646","18,00000","54,63386","1,5","10,00000",H,"7,00000",,"1,30000","64,20000"
п.39291 от 15.01.25 до 15.07.25,"37,50000","82,00000","0,10100","0,02500","-0,09000",,"0,03800","29,00000","232,00000","6,00000","1,00000","100,00000",Без дефектов,,,"1,55993","28,00000","45,14119",РРМ 310,"39,87489","18,00000","45,41352","1,5","10,00000",H,"7,00000",,"1,14975","61,82905"
п.39292 от 20.01.25 до 20.07.25,"41,00000","122,00000","0,47800","0,37500","-0,14800",,"0,25800","32,00000","249,00000","24,00000",,"110,00000",Без дефектов,,,"1,61029",,"52,03409",PPU 331,"46,12361","24,00000","58,11575",1.5,"10,00000",H,,,"1,26000","66,50000"
п.39293 от 20.01.25 до 20.07.25,"3,90000","98,00000","0,19500","0,10900","0,16200",,"0,01000","29,00000","232,00000","6,00000",,"120,00000",Без дефектов,,,"1,33478",,"48,37500",РРМ 310,"41,34367","20,00000","45,47804",1,"10,00000",H,"7,00000",,"1,10000","58,70000"
п.39294 от 16.01.25 до 16.07.25,"84,30000","61,00000",,,,,,"480,00000",,,,"20,00000",Без дефектов,,,,"8,00000",,,,"7,00000",,1,,,,,"1,40000","65,65000"
п.39295 от 21.01.25 до 21.07.25,"92,90000","145,00000",,,,,,"10,00000",,,,"30,00000",Без дефектов,,,,"8,00000",,,,"6,00000",,2,,,"5,00000",,"1,21000","51,85000"
п.39296 от 21.01.25 до 21.07.25,"43,10000","109,00000","0,18200","0,18100","-0,00100",,"-0,01000","33,00000","249,00000","24,00000",,"110,00000",Без дефектов,,,"1,59329",,"50,47045",PPU 331,"47,55258","24,00000","58,96519","1,5","10,00000",H,,,"1,24000","64,85000"
п.39297 от 17.01.25 до 17.07.25,"38,70000","84,00000","0,35100","0,29800","0,18500",,"0,02700","28,00000","232,00000","6,00000",,"120,00000",Без дефектов,,,"1,68486","25,00000","45,70125",РРМ 310,"39,38623","18,00000","47,31276","1,5","10,00000",H,"7,00000",,"1,21000","64,10000"
п.39298 от 20.01.25 до 20.07.25,"86,04000","83,00000",,,,,,"8,00000",,,,"20,00000",Без дефектов,,"3,00000",,"7,00000",,,,"14,20000",,"1,5",,,,,"1,47000","72,00000"
п.39299 от 23.01.25 до 23.07.25,"9,42000","74,00000",,,,,,"10,00000",,"8,00000",,"40,00000",Без дефектов,,,,,,D'LAC WET 1020 HV,,,,,,,,,"1,05000","44,90000"
п.39300 от 21.01.25 до 21.07.25,"96,80000","86,00000","0,50600","0,31800","-0,31100",,"-0,24100","60,00000","232,00000","7,00000",,"100,00000",Без дефектов,,,"2,01372","17,00000","32,81250",PPU 331 DA,"54,85714","18,00000","63,59124","0,5","10,00000",H,"7,00000",,"1,25000","57,00000"
п.39301 от 21.01.25 до 21.07.25,"96,42000","78,00000",,,,,,"12,00000",,"7,00000",,"40,00000",Без дефектов,,"3,00000",,,,D'LAC WEF 3020,,"3,20000",,,,,,,"1,05000","47,60000"
п.39302 от 16.01.25 до 16.07.25,"4,30000","114,50000","0,07000","-0,04900","-0,00700",,"-0,04900","29,00000","232,00000","6,00000",,"110,00000",Без дефектов,,,"1,32670",,"49,25000",Полиэфирный 1311Т34 ALBA,"40,60914","20,00000","44,67005","1,5","10,00000",F,"7,00000",,"1,10000","59,40000"
п.39303 от 16.01.25 до 16.07.25,"41,80000","117,00000","0,17402","0,14983","0,04570",,"0,07580","32,00000","249,00000","24,00000",,"110,00000",Без дефектов,,"2,00000","1,26926",,"48,81023",PPU 331,"49,23134","24,00000","52,61192","1,5","10,00000",H,,,"1,07000","57,90000"
п.39305 от 17.01.25 до 17.07.25,"20,20000","67,00000",,,,,,"27,00000","224,00000","5,00000",,"15,00000",Без дефектов,Белый цвет жидкого продукта,,"1,58894","9,00000","39,49545",,"12,61757",,"14,68523",,,,,,"1,16000","54,10000"
п.39306 от 16.01.25 до 16.07.25,,"75,00000",,,,,,"27,00000","224,00000","5,00000",,"15,00000",Без дефектов,,,"1,55300","14,00000","41,60455",,"12,01792",,"13,94078",,,,,,"1,16000","55,70000"
п.39307 от 17.01.25 до 17.07.25,,"62,00000","1,05721","1,03420","-0,21696",,"0,03246","25,00000","232,00000",,,"110,00000",Без дефектов,,,"1,56347","25,00000",,,,"5,00000","13,78719",,"3,00000",,,,"1,17000","56,70000"
п.39308 от 16.01.25 до 16.07.25,"35,00000","108,00000",,,,,,"29,00000","249,00000","24,00000",,"50,00000",Без дефектов,Белый цвет жидкого продукта,,"1,64813",,"39,05568",,"60,72106",,"72,51186",,,,,,"1,18000","54,55000"
п.39309 от 17.01.25 до 17.07.25,"41,50000","118,00000","0,31800","-0,28000","0,10500",,"-0,10800","33,00000","249,00000","25,00000",,"110,00000",Без дефектов,,,"1,42917",,"49,16477",PPU 331,"48,81544","24,00000","56,13776","1,5","10,00000",H,,,"1,15000","61,10000"
п.39310 от 17.01.25 до 17.07.25,"40,00000","92,00000","0,08600","-0,01800","0,04900","0,18100","-0,06800","26,00000","224,00000","6,00000",,"120,00000",Без дефектов,,,"1,84561","26,00000","50,66500",РРМ 310,"33,55374","17,00000","44,75793",1,"16,00000",F,"7,00000",,"1,32000","70,10000"
п.39311 от 15.01.25 до 15.01.26,,,,,,,,,,,,,,Соответствует,,,,,,,,,,,,,,"1,30000",
п.39312 от 16.01.25 до 16.01.26,,,,,,,,,,,,,,Соответствует,,,,,,,,,,,,,,"1,34000",
п.39313 от 21.01.25 до 21.01.26,,,"0,61000","0,13200","-0,41400","0,36200","-0,42800",,,,,,,соответсвует,,,"40,00000",,,,,,,,,"7,00000",,"1,74000","86,00000"
п.39314 от 21.01.25 до 21.07.25,,"17,00000",,,,,,"4,00000",,,,,,,,,,,,,,,,,,,,,"19,90000"
п.39315 от 16.01.25 до 16.07.25,"36,50000","88,00000","0,48000","-0,46900","-0,02400",,"0,09900","29,00000","232,00000","6,00000",,"100,00000",Без дефектов,,,"1,53872",,"47,24375",Полиэфирный 1311Т34 ALBA,"40,21696","19,00000","46,18583","1,5","10,00000",F,"6,00000",,"1,15000","63,30000"
п.39316 от 22.01.25 до 22.07.25,"37,30000","90,00000","0,21300","0,09500","-0,04000",,"-0,18600","27,00000","232,00000","5,00000",,"110,00000",Без дефектов,,,"1,53347","27,00000",,PPE 100,,"18,00000","43,12871","1,5","10,00000",H,"6,00000",,"1,21000","64,00000"
п.39317 от 16.01.25 до 16.07.25,"38,00000","92,00000","0,14500","-0,09800","0,10400",,"-0,03000","30,00000","232,00000","5,00000",,"100,00000",Без дефектов,,,"1,60845","25,00000","46,67875",РРМ 310,"38,62247","18,00000","45,34398","1,5","10,00000",H,"7,00000",,"1,18000","63,85000"
п.39318 от 20.01.25 до 20.07.25,"18,08000","77,00000",,,,,,"26,00000","224,00000","5,00000",,"15,00000",Без дефектов,Белый цвет жидкого продукта,,"1,57731","14,00000","40,15455",,"12,45189",,"14,44419",,,,,,"1,16000","54,60000"
п.39319 от 17.01.25 до 17.07.25,,"69,00000",,,,,,"12,00000",,,,"30,00000",Без дефектов,,,,,,,,"4,00000",,,,,,,"1,00000","33,60000"
п.39320 от 22.01.25 до 22.07.25,"99,92000","70,00000",,,,,,"12,00000",,"7,80000",,"40,00000",Без дефектов,,"3,00000",,,,D'LAC WEF 3020,,"3,20000",,,,,,,"1,02000","43,70000"
п.39321 от 21.01.25 до 21.07.25,"39,70000","110,00000","0,31600","0,27400","0,00900",,"-0,15700","29,00000","232,00000","6,00000",,"120,00000",Без дефектов,,,"1,56236","27,00000","47,00250",РРМ 310,"38,23686","18,00000","44,32227","1,5","10,00000",H,"7,00000",,"1,16000","63,45000"
п.39322 от 20.01.25 до 20.07.25,"35,80000","95,00000","0,54500","-0,28500","-0,10900",,"-0,45200","28,00000","232,00000","6,00000","1,00000","110,00000",Без дефектов,,,"2,15583","23,00000","49,08250",РРМ 310,"36,67295","18,00000","53,82101","1,5","10,00000",H,"7,00000",,"1,46000","72,10000"
п.39323 от 22.01.25 до 22.07.25,"24,90000","126,00000","0,31700","0,16200","0,21800",,"-0,16500","34,00000","249,00000","26,00000",,"110,00000",Без дефектов,,,"1,54069",,"43,89318",PPU 331,"54,76114","24,00000","63,97349","1,5","10,00000",H,"6,00000",,"1,17000","57,80000"
п.39324 от 16.01.25 до 16.07.25,"41,62000","135,50000","0,42693","0,42560","0,03368",,"0,00034","55,00000","232,00000","6,00000","1,00000","110,00000",Без дефектов,,,"1,46845",,"45,61000",РРМ 310,"41,65753","19,00000","45,88905","1,5","10,00000",F,"7,00000",,"1,11000","60,80000"
п.39326 от 20.01.25 до 20.07.25,"3,70000","98,00000","0,17200","0,12500","-0,06100",,"-0,10100","29,00000","232,00000","6,00000",,"120,00000",Без дефектов,,,"1,27144",,"51,09318",РРМ 310,"39,47604","20,00000","42,27570",1,"10,00000",H,"7,00000",,"1,08000","60,15000"
п.39327 от 20.01.25 до 20.01.27,,,"1,45300","1,43300","0,02000",,"-0,23800",,,,,,,,,,"35,00000",,,,,,,,,,,"1,18000",
